Repository: ASRRtechnologies/optimalisation-dewetting-aluminium

# Holty Tool - Optimalization Dewetting Aluminium

## Thesis - Lotte Boonstra

## Goal:
Minimalise the dewetting effects on thin Aluminum films through varying substrates and adhesion layers.

### Secondary:
Quantifying these effects as a function of substrate material or adhesion layer material for a given thermal budget.

### Scope and limitations
The scope of the tool is the described combinations of substrates, bilayers and temperatures. However, this can be altered to the desired combinations.

## Method:
Obtain images of the samples with the SEM or optical microscope and analyze the images with a python script to obtain the hole size and hole density. For the best results use one magnification (preferably 1.2k) and photograph the same film area.

## Introduction Holty Tool
The Holty Tool is a newly created python-based image analyzing tool that can most importantly determine the average hole size and the hole density of SEM images. The product is a collaboration between Lotte Boonstra and ASRR B.V.

All the parameters that the Holty Tool can determine from an image are: the image path, the magnification, the image area, the pixel size, the number of holes, the total hole size in pixels and in nanometers, the average hole size in pixels and in nanometers and the hole density. 

The Holty Tool uses two streams of information to determine these parameters. Parameters like image area in pixels or number of holes are parameters the tool determines by analyzing the image via the script. Parameters like pixel size and magnification are parameters that are read out from the additional text file that is produced during imaging with the SEM. This text file contains all the information about the image. The script is able to read out this information. Parameters from these two streams of information are often combined to create a new parameter, like hole density.

An innovative feature of the tool is that it can recognise elements that have a faulty path name and create a properly structured path name. This helps with analyzing a large number of images. The images can just be uploaded into the tool and it will rename them properly. Now the images are ready to be analyzed. 

After renaming, the tool can analyze the images for the mentioned parameters. It also provides a visual per photo with the supposedly detected holes and the actual detected holes (this depends on the boundary conditions). After the tool showed all the visuals it provides graphs and tables on the visuals. 

This is a useful function if the images themselves need to be analyzed. However, a quicker option is provided to save time if there are many images to be analyzed (like 200+). Using this option, the tool will immediately provide the tables and graphs on the visuals. 

The graphs and tables are classified by type of bi-layer of a sample (for example Titanium-Prime). Within these classifications there are more tables providing information about a type of Bi-layer in combination with a type of substrate (for example Titanium-Prime as a Bi-layer in combination with Silicon substrate).

## Instalation Guide:
1. Install editor that supports python (for example Pycharm)
2. Clone the repository using this guide: https://docs.github.com/en/repositories/creating-and-managing-repositories/cloning-a-repository
3. Difficulties with cloning the repository?  Use this guide for troubleshouting during cloning: https://docs.github.com/en/repositories/creating-and-managing-repositories/troubleshooting-cloning-errors
4. Install used packages (install the newest version unless this gives rise to any problems)

## Photo uploading process
1. Use correct naming: substrate_bilayer_temperature_index. For diversion within a substrate use a regular dash: substrate-variation-one_bilayer_temperature_index. Note: Use RT for room temperature.
2. The Holty Tool includes a method, SanitizeInput.py. This method corrects incorrect naming and puts it in the (in point 1) described correct naming. The minimum requirements for this method to work is including substrate, bilayer and temperature. Note: This method is limited to the substrate, bilayers and temperatures within the scope of this research. However, it can be adjusted to the desired substrate, bilayers and temperatures. 
3. It also provides a visual per photo with the supposedly detected holes and the actual detected holes (this depends on the boundary conditions). After showing all the visuals the tool provides graphs and tables on the visuals. Note: A quicker option is provided to save time if there are many images to be analyzed (like 200+). Using this option, the tool will immediately provide the tables and graphs on the visuals. When showImages = False the tool only shows the data and skips the visuals. See figure below. ![img_1.png](img_1.png)

File: output/2022-02-04/01:48:22.111176/detail/Si-NbT-TiP-Alu.csv
Temperature,Path,Number of holes,Image Area,Pixel Size,Cntour Pixel Area,Area in square nm,Density
200,images/sanitized/Si-NbT_TiP-Alu_200_0001_0005.bmp,1,13440832.791466674,0.8268229,0,0.0,0.0
200,images/sanitized/Si-NbT_TiP-Alu_200_0001_0007.bmp,80,8400518462.666835,20.67057,59881.5,25585716.060495205,9.404181462261866e-09
200,images/sanitized/Si-NbT_TiP-Alu_200_0001_0006.bmp,63,1344083279.146667,8.268229,110036.0,7522458.2775971815,4.6128094115836796e-08
175,images/sanitized/Si-NbT_TiP-Alu_175_0005.bmp,50,8400518462.666835,20.67057,1210195.5,517083213.3578655,5.832973312035841e-09
175,images/sanitized/Si-NbT_TiP-Alu_175_0004.bmp,334,483870097.53600484,4.960938,778765.0,19166112.08636611,6.882012376787169e-07
175,images/sanitized/Si-NbT_TiP-Alu_175_0006.bmp,2,75604690548.00003,62.01172,2943.5,11319092.133994449,1.3226692586819311e-11
120,images/sanitized/Si-NbT_TiP-Alu_120_0006.bmp,1,1344083279.146667,8.268229,0,0.0,0.0
120,images/sanitized/Si-NbT_TiP-Alu_120_0007.bmp,1,8400518462.666835,20.67057,0,0.0,0.0
120,images/sanitized/Si-NbT_TiP-Alu_120_0005.bmp,1,19354803.901440196,0.9921876,0,0.0,0.0
120,images/sanitized/Si-NbT_TiP-Alu_120_0008.bmp,1,59737041853.62973,55.12153,0,0.0,0.0

File: output/2022-02-04/01:48:22.111176/detail/SiC-TiP-Alu.csv
Temperature,Path,Number of holes,Image Area,Pixel Size,Cntour Pixel Area,Area in square nm,Density
120,images/sanitized/SiC_TiP-Alu_120_0012.bmp,1,59737041853.62973,55.12153,0,0.0,0.0
120,images/sanitized/SiC_TiP-Alu_120_0010.bmp,1,1344083279.146667,8.268229,0,0.0,0.0
120,images/sanitized/SiC_TiP-Alu_120_0011.bmp,1,7157841102.390558,19.08053,0,0.0,0.0
175,images/sanitized/SiC_TiP-Alu_175_0010.bmp,1,75604690548.00003,62.01172,0,0.0,0.0
175,images/sanitized/SiC_TiP-Alu_175_0007.bmp,1,37335637.6118526,1.378038,0,0.0,0.0
200,images/sanitized/SiC_TiP-Alu_200_0001_0011.bmp,53,75604690548.00003,62.01172,41338.0,158963353.36676154,6.877880145146041e-10
150,images/sanitized/SiC_TiP-Alu_150_0010.bmp,1,75604690548.00003,62.01172,0,0.0,0.0
200,images/sanitized/SiC_TiP-Alu_200_0001_0010.bmp,20,8400518462.666835,20.67057,85983.0,36738168.282851286,2.261765161809816e-09
200,images/sanitized/SiC_TiP-Alu_200_0001_0009.bmp,4,1344083279.146667,8.268229,45835.5,3133480.282660271,2.232004553992103e-09
150,images/sanitized/SiC_TiP-Alu_150_0009.bmp,3,8400518462.666835,20.67057,2693.5,1150858.3821204184,2.380805433484017e-10
150,images/sanitized/SiC_TiP-Alu_150_0008.bmp,3,1344083279.146667,8.268229,12012.5,821217.8746922475,1.4880030359947354e-09

File: output/2022-02-04/01:48:22.111176/detail/SiN-TiP-Alu.csv
Temperature,Path,Number of holes,Image Area,Pixel Size,Cntour Pixel Area,Area in square nm,Density
200,images/sanitized/SiN_TiP-Alu_200_0001_0012.bmp,16,987489636.6759248,7.087053,241641.0,12136738.245443072,1.5190032829602964e-08
200,images/sanitized/SiN_TiP-Alu_200_0001_0013.bmp,17,8400518462.666835,20.67057,157045.0,67101004.12849493,1.9046443467872134e-09
200,images/sanitized/SiN_TiP-Alu_200_0001_0014.bmp,13,75604690548.00003,62.01172,333776.0,1283520059.8322172,1.5872031104183171e-10
175,images/sanitized/SiN_TiP-Alu_175_0013.bmp,7,75604690548.00003,62.01172,12724.0,48929549.28246828,7.936015552091586e-11
120,images/sanitized/SiN_TiP-Alu_120_0016.bmp,1,75604690548.00003,62.01172,0,0.0,0.0
175,images/sanitized/SiN_TiP-Alu_175_0012.bmp,7,8400518462.666835,20.67057,53828.5,22999435.835147183,7.14241630045205e-10
120,images/sanitized/SiN_TiP-Alu_120_0015.bmp,1,8400518462.666835,20.67057,0,0.0,0.0
120,images/sanitized/SiN_TiP-Alu_120_0014.bmp,1,1344083279.146667,8.268229,0,0.0,0.0
