Repository: ASRRtechnologies/optimalisation-dewetting-aluminium

# Holty Tool - Optimalization Dewetting Aluminium

## Thesis - Lotte Boonstra

## Goal:
Minimalise the dewetting effects on thin Aluminum films through varying substrates and adhesion layers.

### Secondary:
Quantifying these effects as a function of substrate material or adhesion layer material for a given thermal budget.

### Scope and limitations
The scope of the tool is the described combinations of substrates, bilayers and temperatures. However, this can be altered to the desired combinations.

## Method:
Obtain images of the samples with the SEM or optical microscope and analyze the images with a python script to obtain the hole size and hole density. For the best results use one magnification (preferably 1.2k) and photograph the same film area.

## Introduction Holty Tool
The Holty Tool is a newly created python-based image analyzing tool that can most importantly determine the average hole size and the hole density of SEM images. The product is a collaboration between Lotte Boonstra and ASRR B.V.

All the parameters that the Holty Tool can determine from an image are: the image path, the magnification, the image area, the pixel size, the number of holes, the total hole size in pixels and in nanometers, the average hole size in pixels and in nanometers and the hole density. 

The Holty Tool uses two streams of information to determine these parameters. Parameters like image area in pixels or number of holes are parameters the tool determines by analyzing the image via the script. Parameters like pixel size and magnification are parameters that are read out from the additional text file that is produced during imaging with the SEM. This text file contains all the information about the image. The script is able to read out this information. Parameters from these two streams of information are often combined to create a new parameter, like hole density.

An innovative feature of the tool is that it can recognise elements that have a faulty path name and create a properly structured path name. This helps with analyzing a large number of images. The images can just be uploaded into the tool and it will rename them properly. Now the images are ready to be analyzed. 

After renaming, the tool can analyze the images for the mentioned parameters. It also provides a visual per photo with the supposedly detected holes and the actual detected holes (this depends on the boundary conditions). After the tool showed all the visuals it provides graphs and tables on the visuals. 

This is a useful function if the images themselves need to be analyzed. However, a quicker option is provided to save time if there are many images to be analyzed (like 200+). Using this option, the tool will immediately provide the tables and graphs on the visuals. 

The graphs and tables are classified by type of bi-layer of a sample (for example Titanium-Prime). Within these classifications there are more tables providing information about a type of Bi-layer in combination with a type of substrate (for example Titanium-Prime as a Bi-layer in combination with Silicon substrate).

## Instalation Guide:
1. Install editor that supports python (for example Pycharm)
2. Clone the repository using this guide: https://docs.github.com/en/repositories/creating-and-managing-repositories/cloning-a-repository
3. Difficulties with cloning the repository?  Use this guide for troubleshouting during cloning: https://docs.github.com/en/repositories/creating-and-managing-repositories/troubleshooting-cloning-errors
4. Install used packages (install the newest version unless this gives rise to any problems)

## Photo uploading process
1. Use correct naming: substrate_bilayer_temperature_index. For diversion within a substrate use a regular dash: substrate-variation-one_bilayer_temperature_index. Note: Use RT for room temperature.
2. The Holty Tool includes a method, SanitizeInput.py. This method corrects incorrect naming and puts it in the (in point 1) described correct naming. The minimum requirements for this method to work is including substrate, bilayer and temperature. Note: This method is limited to the substrate, bilayers and temperatures within the scope of this research. However, it can be adjusted to the desired substrate, bilayers and temperatures. 
3. It also provides a visual per photo with the supposedly detected holes and the actual detected holes (this depends on the boundary conditions). After showing all the visuals the tool provides graphs and tables on the visuals. Note: A quicker option is provided to save time if there are many images to be analyzed (like 200+). Using this option, the tool will immediately provide the tables and graphs on the visuals. When showImages = False the tool only shows the data and skips the visuals. See figure below. ![img_1.png](img_1.png)

File: output/2022-02-04/18:52:34.834227/detail/Si-NbT-TiP-Alu.csv
Temperature,Path,Number of holes,Image Area,Pixel Size,Cntour Pixel Area,Area in square nm,Density
150,images/sanitized/Si-NbT_TiP-Alu_150_0007.bmp,4,75604690548.00003,62.01172,27305.0,105000105.56097111,3.968007776045793e-11
200,images/sanitized/Si-NbT_TiP-Alu_200_0001_0005.bmp,1,13440832.791466674,0.8268229,0,0.0,0.0
150,images/sanitized/Si-NbT_TiP-Alu_150_0004.bmp,15,483870097.53600484,4.960938,11439.0,281524.1519019755,2.8933385367873985e-08
200,images/sanitized/Si-NbT_TiP-Alu_200_0001_0007.bmp,198,8400518462.666835,20.67057,97934.0,41844501.50160796,2.3450933519817566e-08
200,images/sanitized/Si-NbT_TiP-Alu_200_0001_0006.bmp,66,1344083279.146667,8.268229,111170.0,7599982.612240345,4.83600986698289e-08
150,images/sanitized/Si-NbT_TiP-Alu_150_0005.bmp,24,1344083279.146667,8.268229,20153.0,1377731.8483806753,1.7112034913939457e-08
175,images/sanitized/Si-NbT_TiP-Alu_175_0005.bmp,251,8400518462.666835,20.67057,1266835.0,541283712.0896678,2.976006791855021e-08
175,images/sanitized/Si-NbT_TiP-Alu_175_0006.bmp,3,75604690548.00003,62.01172,3148.0,12105487.357844243,2.6453385173638622e-11
120,images/sanitized/Si-NbT_TiP-Alu_120_0006.bmp,1,1344083279.146667,8.268229,0,0.0,0.0
120,images/sanitized/Si-NbT_TiP-Alu_120_0007.bmp,1,8400518462.666835,20.67057,0,0.0,0.0
120,images/sanitized/Si-NbT_TiP-Alu_120_0005.bmp,1,19354803.901440196,0.9921876,0,0.0,0.0
120,images/sanitized/Si-NbT_TiP-Alu_120_0008.bmp,1,59737041853.62973,55.12153,0,0.0,0.0
200,images/sanitized/Si-NbT_TiP-Alu_200_0001_0008.bmp,9,75604690548.00003,62.01172,17710.5,68104902.74812594,1.0581354069455449e-10
