Repository: ASRRtechnologies/optimalisation-dewetting-aluminium

# Holty Tool - Optimalization Dewetting Aluminium

## Thesis - Lotte Boonstra

## Goal:
Minimalise the dewetting effects on thin Aluminum films through varying substrates and adhesion layers.

### Secondary:
Quantifying these effects as a function of substrate material or adhesion layer material for a given thermal budget.

### Scope and limitations
The scope of the tool is the described combinations of substrates, bilayers and temperatures. However, this can be altered to the desired combinations.

## Method:
Obtain images of the samples with the SEM or optical microscope and analyze the images with a python script to obtain the hole size and hole density. For the best results use one magnification (preferably 1.2k) and photograph the same film area.

## Introduction Holty Tool
The Holty Tool is a newly created python-based image analyzing tool that can most importantly determine the average hole size and the hole density of SEM images. The product is a collaboration between Lotte Boonstra and ASRR B.V.

All the parameters that the Holty Tool can determine from an image are: the image path, the magnification, the image area, the pixel size, the number of holes, the total hole size in pixels and in nanometers, the average hole size in pixels and in nanometers and the hole density. 

The Holty Tool uses two streams of information to determine these parameters. Parameters like image area in pixels or number of holes are parameters the tool determines by analyzing the image via the script. Parameters like pixel size and magnification are parameters that are read out from the additional text file that is produced during imaging with the SEM. This text file contains all the information about the image. The script is able to read out this information. Parameters from these two streams of information are often combined to create a new parameter, like hole density.

An innovative feature of the tool is that it can recognise elements that have a faulty path name and create a properly structured path name. This helps with analyzing a large number of images. The images can just be uploaded into the tool and it will rename them properly. Now the images are ready to be analyzed. 

After renaming, the tool can analyze the images for the mentioned parameters. It also provides a visual per photo with the supposedly detected holes and the actual detected holes (this depends on the boundary conditions). After the tool showed all the visuals it provides graphs and tables on the visuals. 

This is a useful function if the images themselves need to be analyzed. However, a quicker option is provided to save time if there are many images to be analyzed (like 200+). Using this option, the tool will immediately provide the tables and graphs on the visuals. 

The graphs and tables are classified by type of bi-layer of a sample (for example Titanium-Prime). Within these classifications there are more tables providing information about a type of Bi-layer in combination with a type of substrate (for example Titanium-Prime as a Bi-layer in combination with Silicon substrate).

## Instalation Guide:
1. Install editor that supports python (for example Pycharm)
2. Clone the repository using this guide: https://docs.github.com/en/repositories/creating-and-managing-repositories/cloning-a-repository
3. Difficulties with cloning the repository?  Use this guide for troubleshouting during cloning: https://docs.github.com/en/repositories/creating-and-managing-repositories/troubleshooting-cloning-errors
4. Install used packages (install the newest version unless this gives rise to any problems)

## Photo uploading process
1. Use correct naming: substrate_bilayer_temperature_index. For diversion within a substrate use a regular dash: substrate-variation-one_bilayer_temperature_index. Note: Use RT for room temperature.
2. The Holty Tool includes a method, SanitizeInput.py. This method corrects incorrect naming and puts it in the (in point 1) described correct naming. The minimum requirements for this method to work is including substrate, bilayer and temperature. Note: This method is limited to the substrate, bilayers and temperatures within the scope of this research. However, it can be adjusted to the desired substrate, bilayers and temperatures. 
3. It also provides a visual per photo with the supposedly detected holes and the actual detected holes (this depends on the boundary conditions). After showing all the visuals the tool provides graphs and tables on the visuals. Note: A quicker option is provided to save time if there are many images to be analyzed (like 200+). Using this option, the tool will immediately provide the tables and graphs on the visuals. When showImages = False the tool only shows the data and skips the visuals. See figure below. ![img_1.png](img_1.png)

File: output/2022-02-04/20:48:28.656740/detail/Si-TiP-Alu.csv
Temperature,Path,Number of holes,Image Area,Pixel Size,Cntour Pixel Area,Area in square nm,Density
175,images/sanitized/Si_TiP-Alu_175_0002.bmp,9,8400518462.666835,20.67057,10006.0,4275288.27603375,9.523221733936067e-10
200,images/sanitized/Si_TiP-Alu_200_0001_0001.bmp,1,9874899.153502079,0.7087054,0,0.0,0.0
175,images/sanitized/Si_TiP-Alu_175_0003.bmp,3,75604690548.00003,62.01172,5497.5,21140380.161927804,2.6453385173638622e-11
175,images/sanitized/Si_TiP-Alu_175_0001.bmp,14,1344083279.146667,8.268229,49168.0,3361302.015639411,9.67201973396578e-09
200,images/sanitized/Si_TiP-Alu_200_0001_0003.bmp,78,8400518462.666835,20.67057,52587.5,22469190.70716818,9.166100918913465e-09
120,images/sanitized/Si_TiP-Alu_120_0004.bmp,1,75604690548.00003,62.01172,0,0.0,0.0
200,images/sanitized/Si_TiP-Alu_200_0001_0002.bmp,10,483870097.53600484,4.960938,96354.5,2371371.5267452486,1.8600033450776133e-08
120,images/sanitized/Si_TiP-Alu_120_0001.bmp,1,19354803.901440196,0.9921876,0,0.0,0.0
120,images/sanitized/Si_TiP-Alu_120_0002.bmp,5,1344083279.146667,8.268229,993.5,67919.24732626413,2.9760060719894707e-09
120,images/sanitized/Si_TiP-Alu_120_0003.bmp,1,8400518462.666835,20.67057,0,0.0,0.0
200,images/sanitized/Si_TiP-Alu_200_0001_0004.bmp,12,75604690548.00003,62.01172,5994.5,23051570.51035493,1.4549361845501242e-10
150,images/sanitized/Si_TiP-Alu_150_0001.bmp,26,1344083279.146667,8.268229,335962.0,22967575.41039391,1.8600037949934192e-08
150,images/sanitized/Si_TiP-Alu_150_0003.bmp,6,59737041853.62973,55.12153,31214.0,94840089.13264966,8.370016065159729e-11
150,images/sanitized/Si_TiP-Alu_150_0002.bmp,13,7157841102.390558,19.08053,123138.5,44830618.112524405,1.6764831502046434e-09

File: output/2022-02-04/20:48:28.656740/detail/SiC-TiP-Alu.csv
Temperature,Path,Number of holes,Image Area,Pixel Size,Cntour Pixel Area,Area in square nm,Density
120,images/sanitized/SiC_TiP-Alu_120_0012.bmp,1,59737041853.62973,55.12153,0,0.0,0.0
120,images/sanitized/SiC_TiP-Alu_120_0010.bmp,1,1344083279.146667,8.268229,0,0.0,0.0
120,images/sanitized/SiC_TiP-Alu_120_0011.bmp,1,7157841102.390558,19.08053,0,0.0,0.0
175,images/sanitized/SiC_TiP-Alu_175_0010.bmp,3,75604690548.00003,62.01172,425.0,1634317.7023773198,2.6453385173638622e-11
175,images/sanitized/SiC_TiP-Alu_175_0007.bmp,1,37335637.6118526,1.378038,0,0.0,0.0
200,images/sanitized/SiC_TiP-Alu_200_0001_0011.bmp,118,75604690548.00003,62.01172,64716.0,248862363.3577662,1.5475230326578594e-09
150,images/sanitized/SiC_TiP-Alu_150_0010.bmp,1,75604690548.00003,62.01172,0,0.0,0.0
200,images/sanitized/SiC_TiP-Alu_200_0001_0010.bmp,39,8400518462.666835,20.67057,90784.5,38789717.01934699,4.523530323619632e-09
200,images/sanitized/SiC_TiP-Alu_200_0001_0009.bmp,4,1344083279.146667,8.268229,45835.5,3133480.282660271,2.232004553992103e-09
150,images/sanitized/SiC_TiP-Alu_150_0009.bmp,3,8400518462.666835,20.67057,2693.5,1150858.3821204184,2.380805433484017e-10
150,images/sanitized/SiC_TiP-Alu_150_0008.bmp,3,1344083279.146667,8.268229,12012.5,821217.8746922475,1.4880030359947354e-09
175,images/sanitized/SiC_TiP-Alu_175_0008.bmp,4,1344083279.146667,8.268229,4894.0,334571.51123778225,2.232004553992103e-09
175,images/sanitized/SiC_TiP-Alu_175_0009.bmp,2,8400518462.666835,20.67057,485.0,207227.14510057654,1.1904027167420084e-10
120,images/sanitized/SiC_TiP-Alu_120_0009.bmp,1,19354803.901440196,0.9921876,0,0.0,0.0
